Repository: joesilber/solidworks-materials

# Solidworks Materials
This repo is for sharing material definitions among [LBNL engineers](https://engineering.lbl.gov/), for use in Solidworks. Initial discussion for the sharing approach was discussed in these [slides of 2026-02-18](2026-02-18_solidworks_materials_sharing_strategy.pdf).

Contact: Joe Silber (LBNL)

## Background
Solidworks has both built-in and customizable material libraries. At LBNL we share CAD data in Windchill. Windchill support is provided for Solidworks template files, but not material library files.

As of this writing (2026-02-24) we have at least three projects in Engineering right now using Solidworks + Windchill:

- DUNE ND
- ePIC SVT
- Spec-S5

We frequently need to define custom materials that aren’t in the standard library. In the past, these material definitions have lived variously in:

- text file(s) buried on users' disks
- the particular part file where a given material is used

The goal here is to provide a reliable, practical, low-friction solution to share custom materials.

## How Solidworks stores material properties
Materials are stored in Library files on disk. These are `xml` text files but with extension `sldmat`. A single `sldmat` file can contain multiple material definitions within multiple categories.

Because the files are internally plain text, the usual git tools for diff and merge are very appropriate for selectively making internal edits within a library. 

Multiple folder locations on the user’s disk can be specified where Solidworks will look for material database files:
In the Solidworks material picker, “Libraries” correspond 1:1 to database text files on disk:

## Using properties from this repo
The simplest possible setup is like:

1. Download [`lbnl-common.sldmat`](lbnl-common.sldmat) (typically from the `main` branch) to your local disk.
2. In Solidworks, open `System Options` then go to `File Locations`. Add the folder that contains `lbnl_common.sldmat`.

N.B. Don't put the `sldmat` file into your Windchill-managed folder on disk. It has nothing to do with Windchill -- totally separate worlds.

Rather than downloading the file from the GitHub web interface, you can use a command line or graphical git client to work in the repo like any other. Set Solidworks to scan the local repo folder on your disk.

## GitHub clients
There are numerous graphical git clients. A common one is [GitHub Desktop](https://desktop.github.com/download/) on Windows or Mac. [Visual Studio Code](https://code.visualstudio.com/) works nicely, too. If you find a different client you like better, let the rest of us know.

Side note: as of this writing (2026-03-16) I found that both GitHub web interface and GitHub Desktop did not handle diffs well on the UTF-16 encoded `sldmat` files that Solidworks produces. The GitHub tools treated these files like binary, preventing line-by-line diffs. The solution was to add a `.gitattributes` file including the line
```
*.sldmat text working-tree-encoding=UTF-16LE-BOM eol=crlf
```
Commit history of `sldmat` files prior to this change will still be internally inscrutable on GitHub (though the diffs are viewable in Visual Studio Code). But after this they should all work on GitHub and GitHub Desktop ok.

## Adding / editing properties (local)

It's likely that most often you will add or edit materials using normal the Solidworks graphical interface. These will then be saved to your file on disk. That said, many of the properties within the `sldmat` file are quite obvious and human readable, and could be edited (if you're confident about it) directly in the plain text of `lbnl-common.sldmat`.

You can make such changes to your heart's content, locally. If you want to share them to the repo, there is an approval process (see below).

## Refreshing properties within a part

As of this writing (2026-02-24) I have not yet determined how Solidworks handles the case of an updated value in a material property file. Questions to check on include:

Does the part auto-refresh...
- with the new value upon loading in its own window?
- upon loading within a parent assembly?
- in lightweight vs resolved mode?
- never?
- only upon the user manually re-selecting the material?

Also...
- Is there any risk the old properties within a part will overwrite the vetted properties of the file on disk?

## Making changes to this repo 

Approval of changes is done by typical Git "pull requests". You can store your edits to a "branch" of your own making, but they will not be merged into the `main` branch until they'

## Archiving source data
It is encouraged to post data files to the repo that justify particular material properties. These should be saved to the [`sources`](sources) folder.

The `sldmat` can include an attribute `propertysource` to state where material props come from. Within the Solidworks interface, this is the text field "Source":

## Private data
This is a publicly viewable repository. Do not post private material property data or source files.

File: lbnl-common.sldmat
<?xml version="1.0" encoding="UTF-16" standalone="no"?>
<mstns:materials xmlns:mstns="http://www.solidworks.com/sldmaterials" xmlns:msdata="urn:schemas-microsoft-com:xml-msdata" xmlns:sldcolorswatch="http://www.solidworks.com/sldcolorswatch" xmlns:xsi="http://www.w3.org/2001/XMLSchema-instance" version="2008.03">
	<curves id="curve0">
		<point x="1.0" y="1.0"/>
		<point x="2.0" y="1.0"/>
		<point x="3.0" y="1.0"/>
	</curves>
	<classification name="Metals">
		<material name="440C Stainless Steel" description="High Strength - 204C Temper" propertysource="http://www.pennstainless.com/stainless-grades/400-series-stainless/440c-stainless-steel/" appdata="">
			<xhatch name="ANSI34 (Plastic Rubber)" angle="0.0" scale="1.0"/>
			<physicalproperties>
				<EX displayname="Elastic Modulus" value="2E+011" usepropertycurve="0"/>
				<NUXY displayname="Poisson's Ratio" value="0.283" usepropertycurve="0"/>
				<GXY displayname="Shear Modulus" value="7.794E+010" usepropertycurve="0"/>
				<ALPX displayname="Thermal Expansion Coefficient" value="0.0101" usepropertycurve="0"/>
				<DENS displayname="Mass Density" value="7650" usepropertycurve="0"/>
				<KX displayname="Thermal Conductivity" value="24.2" usepropertycurve="0"/>
				<C displayname="Specific Heat" value="450" usepropertycurve="0"/>
				<SIGXT displayname="Tensile Strength" value="2030000000" usepropertycurve="0"/>
				<SIGYLD displayname="Yield Strength" value="1900000000" usepropertycurve="0"/>
			</physicalproperties>
			<sustainability linkId="" dbName=""/>
			<custom/>
			<shaders>
				<pwshader2 name="polished steel" path="\metal\steel\polished steel.p2m" isNewShader="1"/>
			</shaders>
			<swatchcolor RGB="C6C1BC">
				<sldcolorswatch:Optical Ambient="1.000000" Transparency="0.000000" Diffuse="1.000000" Specularity="1.000000" Shininess="0.310000" Emission="0.000000"/>
			</swatchcolor>
		</material>
		<material name="Invar36" description="-" propertysource="SNAP-0064-J" appdata="">
			<xhatch name="ANSI34 (Plastic Rubber)" angle="0.0" scale="1.0"/>
			<physicalproperties>
				<EX displayname="Elastic Modulus" value="1.41E+011" usepropertycurve="0"/>
				<ALPX displayname="Thermal Expansion Coefficient" value="0.000001300000000" usepropertycurve="0"/>
				<DENS displayname="Mass Density" value="8030" usepropertycurve="0"/>
				<KX displayname="Thermal Conductivity" value="13.3" usepropertycurve="0"/>
				<C displayname="Specific Heat" value="504" usepropertycurve="0"/>
				<SIGXT displayname="Tensile Strength" value="276000000" usepropertycurve="0"/>
			</physicalproperties>
			<sustainability linkId="" dbName=""/>
			<custom/>
			<shaders>
				<pwshader2 name="matte steel" path="\metal\steel\matte steel.p2m" isNewShader="1"/>
			</shaders>
			<swatchcolor RGB="A69E96">
				<sldcolorswatch:Optical Ambient="1.000000" Transparency="0.000000" Diffuse="1.000000" Specularity="1.000000" Shininess="0.310000" Emission="0.000000"/>
			</swatchcolor>
		</material>
		<material name="Ti-6AL-4V" description="-" propertysource="SNAP-0064-J" appdata="">
			<xhatch name="ANSI34 (Plastic Rubber)" angle="0.0" scale="1.0"/>
			<custom/>
			<physicalproperties>
				<EX displayname="Elastic Modulus" value="1.138E+11" usepropertycurve="0"/>
				<NUXY displayname="Poisson's Ratio" value="0.342" usepropertycurve="0"/>
				<ALPX displayname="Thermal Expansion Coefficient" value="8.6e-06" usepropertycurve="0"/>
				<DENS displayname="Mass Density" value="4430" usepropertycurve="0"/>
				<KX displayname="Thermal Conductivity" value="7.3" usepropertycurve="0"/>
				<C displayname="Specific Heat" value="572.4" usepropertycurve="0"/>
				<SIGXT displayname="Tensile Strength" value="880000000" usepropertycurve="0"/>
			</physicalproperties>
			<shaders>
				<pwshader2 name="brushed titanium" path="\metal\titanium\brushed titanium.p2m" isNewShader="1"/>
			</shaders>
			<swatchcolor RGB="FFF5ED">
				<sldcolorswatch:Optical Ambient="1.000000" Transparency="0.000000" Diffuse="1.000000" Specularity="1.000000" Shininess="0.310000" Emission="0.000000"/>
			</swatchcolor>
		</material>
		<material name="17-4PH, H900" description="Precipitation hardened stainless, condition H 900" propertysource="AKSteels Product Data Bulletin (12.13.16)" appdata="Condition A properties:&#xA;UTS = 160 ksi (1103 MPa)&#xA;YS = 115 ksi (793 MPa)">
			<xhatch name="ANSI34 (Plastic Rubber)" angle="0.0" scale="1.0"/>
			<physicalproperties>
				<EX displayname="Elastic Modulus" value="1.97E+11" usepropertycurve="0"/>
				<NUXY displayname="Poisson's Ratio" value="0.272" usepropertycurve="0"/>
				<ALPX displayname="Thermal Expansion Coefficient" value="0.000010400000000" usepropertycurve="0"/>
				<DENS displayname="Mass Density" value="7800" usepropertycurve="0"/>
				<KX displayname="Thermal Conductivity" value="17.9" usepropertycurve="0"/>
				<C displayname="Specific Heat" value="460" usepropertycurve="0"/>
				<SIGXT displayname="Tensile Strength" value="1378951459" usepropertycurve="0"/>
				<SIGYLD displayname="Yield Strength" value="1275530100" usepropertycurve="0"/>
			</physicalproperties>
			<custom/>
			<shaders>
				<pwshader2 name="default texture" path="\texture.p2m" isNewShader="1"/>
				<swtexture path="\Solid"/>
			</shaders>
			<swatchcolor RGB="BA8BDB">
				<sldcolorswatch:Optical Ambient="1.000000" Transparency="0.000000" Diffuse="1.000000" Specularity="1.000000" Shininess="0.310000" Emission="0.000000"/>
			</swatchcolor>
		</material>
		<material name="416 Stainless Steel" description="Annealed" propertysource="https://www.pennstainless.com/resources/product-information/stainless-grades/400-series/416-stainless-steel/" appdata="2026-05-08 (JHS) Poisson ratio = 0.28 is assumed.&#xA;&#xA;Temper vs strength (Penn Stainless datasheet):&#xA;https://www.pennstainless.com/resources/product-information/stainless-grades/400-series/416-stainless-steel/&#xA;annealed = 517 MPa (tensile), 276 MPa (yield), HB 262&#xA;Condition T = 758 MPa (tensile), 586 MPa (yield), HB 248-302, very tough&#xA;204 deg C = 1340 MPa (tensile), 1050 MPa (yield), HB 388, 20 J (Charpy V)&#xA;316 deg C = 1350 MPa (tensile), 1060 MPa (yield), HB 388, 22 J (Charpy V)&#xA;427 deg C = 1405 MPa (tensile) , 1110 MPa (yield), HB 401, poor impact resistance&#xA;538 deg C = 1000 MPa (tensile), 795 MPa (yield), HB 321, poor impact resistance&#xA;593 deg C = 840 MPa (tensile), 705 MPa (yield), HB 248, 27 J (Charpy V)&#xA;650 deg C = 750 MPa (tensile), 575 MPa (yield), HB 223, 38 J (Charpy V)&#xA;&#xA;Temper vs strength (Atlas Steels datasheet):&#xA;https://atlassteels.com.au/wp-content/uploads/2021/06/Stainless-Steel-416-Grade-Data-Sheet-28-04-21.pdf&#xA;300 deg C = 1350 MPa (tensile), 1050 MPa (yield), HB 410, 50 J (Izod)&#xA;400 deg C = 1390 MPa (tensile), 1090 MPa (yield), HB 420, 43 J (Izod)&#xA;500 deg C = 1400 MPa (tensile), 1100 MPa (yield), HB 420, poor impact resistance&#xA;600 deg C = 870 MPa (tensile), 720 MPa (yield), HB 280, 45 J (Izod)&#xA;700 deg C = 710 MPa (tensile), 500 MPa (yield), HB 210, 65 J (Izod)&#xA;&#xA;Do not temper in the range 400 - 580 deg C due to poor impact resistance.&#xA;&#xA;And be wary of residual stress, stress corrosion cracking (SCC), fatigue strength etc in the lower temperature tempers. They could have their use cases, but exercise good engineering judgment and do your background research.&#xA;&#xA;Condition T properties are per ASTM A582 and are going to give a good balance of strength, toughness, code compliance, and SCC resistances.">
			<xhatch name="ANSI34 (Plastic Rubber)" angle="0.0" scale="1.0"/>
			<custom/>
			<shaders>
				<pwshader2 name="brushed steel" path="\metal\steel\brushed steel.p2m" isNewShader="1"/>
			</shaders>
			<swatchcolor RGB="FFF2E8">
				<sldcolorswatch:Optical Ambient="1.000000" Transparency="0.000000" Diffuse="1.000000" Specularity="1.000000" Shininess="0.310000" Emission="0.000000"/>
			</swatchcolor>
			<physicalproperties>
				<EX displayname="Elastic Modulus" value="2E+11" usepropertycurve="0"/>
				<NUXY displayname="Poisson's Ratio" value="0.28" usepropertycurve="0"/>
				<ALPX displayname="Thermal Expansion Coefficient" value="9.9e-06" usepropertycurve="0"/>
				<DENS displayname="Mass Density" value="7750" usepropertycurve="0"/>
				<KX displayname="Thermal Conductivity" value="24.9" usepropertycurve="0"/>
				<C displayname="Specific Heat" value="460" usepropertycurve="0"/>
				<SIGXT displayname="Tensile Strength" value="517000000" usepropertycurve="0"/>
				<SIGYLD displayname="Yield Strength" value="276000000" usepropertycurve="0"/>
			</physicalproperties>
		</material>
	</classification>
	<classification name="Glasses">
		<material name="Fused Silica" description="-" propertysource="Snap-0064-J" appdata="">
			<xhatch name="ANSI34 (Plastic Rubber)" angle="0.0" scale="1.0"/>
			<physicalproperties>
				<EX displayname="Elastic Modulus" value="7.27E+010" usepropertycurve="0"/>
				<NUXY displayname="Poisson's Ratio" value="0.16" usepropertycurve="0"/>
				<ALPX displayname="Thermal Expansion Coefficient" value="0.000000520000000" usepropertycurve="0"/>
				<DENS displayname="Mass Density" value="2210" usepropertycurve="0"/>
				<KX displayname="Thermal Conductivity" value="1.3" usepropertycurve="0"/>
				<C displayname="Specific Heat" value="703" usepropertycurve="0"/>
			</physicalproperties>
			<sustainability linkId="" dbName=""/>
			<custom/>
			<shaders>
				<pwshader2 name="blue glass" path="\glass\gloss\blue glass.p2m" isNewShader="1"/>
			</shaders>
			<swatchcolor RGB="6366DB">
				<sldcolorswatch:Optical Ambient="1.000000" Transparency="0.000000" Diffuse="1.000000" Specularity="1.000000" Shininess="0.310000" Emission="0.000000"/>
			</swatchcolor>
		</material>
	</classification>
	<classification name="Plastic">
		<material name="PEEK" description="-" propertysource="SNAP-0064-J" appdata="">
			<xhatch name="ANSI34 (Plastic Rubber)" angle="0.0" scale="1.0"/>
			<custom/>
			<shaders>
				<pwshader2 name="cream low gloss plastic" path="\plastic\low gloss\cream low gloss plastic.p2m" isNewShader="1"/>
			</shaders>
			<swatchcolor RGB="DCB8F5">
				<sldcolorswatch:Optical Ambient="1.000000" Transparency="0.000000" Diffuse="1.000000" Specularity="1.000000" Shininess="0.310000" Emission="0.000000"/>
			</swatchcolor>
			<physicalproperties>
				<EX displayname="Elastic Modulus" value="4500000000" usepropertycurve="0"/>
				<NUXY displayname="Poisson's Ratio" value="0.4" usepropertycurve="0"/>
				<ALPX displayname="Thermal Expansion Coefficient" value="4.41e-05" usepropertycurve="0"/>
				<DENS displayname="Mass Density" value="1300" usepropertycurve="0"/>
				<KX displayname="Thermal Conductivity" value="0.25" usepropertycurve="0"/>
				<C displayname="Specific Heat" value="2000" usepropertycurve="0"/>
				<SIGYLD displayname="Yield Strength" value="98800000" usepropertycurve="0"/>
			</physicalproperties>
		</material>
		<material name="Kapton" description="-" propertysource="SNAP-0064-J" appdata="">
			<xhatch name="ANSI34 (Plastic Rubber)" angle="0.0" scale="1.0"/>
			<physicalproperties>
				<EX displayname="Elastic Modulus" value="2800000000" usepropertycurve="0"/>
				<NUXY displayname="Poisson's Ratio" value="0.34" usepropertycurve="0"/>
				<ALPX displayname="Thermal Expansion Coefficient" value="2e-005" usepropertycurve="0"/>
				<DENS displayname="Mass Density" value="1410" usepropertycurve="0"/>
				<KX displayname="Thermal Conductivity" value="0.2" usepropertycurve="0"/>
				<C displayname="Specific Heat" value="1004.4" usepropertycurve="0"/>
			</physicalproperties>
			<sustainability linkId="" dbName=""/>
			<custom/>
			<shaders>
				<pwshader2 name="beige low gloss plastic" path="\plastic\low gloss\beige low gloss plastic.p2m" isNewShader="1"/>
			</shaders>
			<swatchcolor RGB="E87108">
				<sldcolorswatch:Optical Ambient="1.000000" Transparency="0.000000" Diffuse="1.000000" Specularity="1.000000" Shininess="0.310000" Emission="0.000000"/>
			</swatchcolor>
		</material>
		<material name="Vespel SP-1" description="Unfilled polyimide" propertysource="Dupont Vespel S Line Design Guide, H-53668-2 (09/22)" appdata="Assumptions:&#xA;1. Using DuPont's properties for parts machined out of isostatic material (not direct formed)&#xA;2. elastic modulus ~ flexural modulus&#xA;3. tensile strength ~ D1708 ultimate tensile (not E8)&#xA;4. compressive strength ~ compressive stress @ 10% strain&#xA;5. yield strength ~ compressive stress @ 0.1% offset&#xA;6. properties are generally at 23C (note DuPont also provides some props at 260C)&#xA;&#xA;Other properties:&#xA;1. Dynamic friction coefficient in air = 0.29 @ 0.875 MPa*m/s&#xA;2. Static friction coefficient in air = 0.35&#xA;3. Axial fatigue endurance limit = 55.8 MPa @ 10^3 cycles, 42.1 MPa @ 10^7&#xA;4. Flexural fatigue endurance limit = 65.5 MPa @ 10^3 cycles, 44.8 MPa @ 10^7&#xA;&#xA;Equivalents:&#xA;Meldin 7001 is an unfilled polyimide which is closely equivalent to Vespel SP-1.">
			<xhatch name="ANSI34 (Plastic Rubber)" angle="0" scale="1"/>
			<sheetmetalOption selectionTypeIndex="0" selectionType="Gauge Table" gaugeTablePath="C:\Program Files\SOLIDWORKS Corp\SOLIDWORKS\lang\english\sheet metal gauge tables" gaugeTableName="C:\PROGRAM FILES\SOLIDWORKS CORP\SOLIDWORKS\LANG\ENGLISH\SHEET METAL GAUGE TABLES\BEND ALLOWANCE INCHES SAMPLE.XLSX" bendTablePath="C:\Program Files\SOLIDWORKS Corp\SOLIDWORKS\lang\english\Sheetmetal Bend Tables" bendTableName="" bendCalculationTablePath="C:\Program Files\SOLIDWORKS Corp\SOLIDWORKS\lang\english\Sheetmetal Bend Tables" bendCalculationTableName=""/>
			<shaders>
				<pwshader2 name="color" path="\color.p2m" isNewShader="1"/>
			</shaders>
			<swatchcolor RGB="C0C000">
				<sldcolorswatch:Optical Ambient="1.000000" Transparency="0.000000" Diffuse="1.000000" Specularity="1.000000" Shininess="0.310000" Emission="0.000000"/>
			</swatchcolor>
			<custom/>
			<physicalproperties>
				<EX displayname="Elastic Modulus" value="3102000000" usepropertycurve="0"/>
				<NUXY displayname="Poisson's Ratio" value="0.41" usepropertycurve="0"/>
				<ALPX displayname="Thermal Expansion Coefficient" value="5.4e-05" usepropertycurve="0"/>
				<DENS displayname="Mass Density" value="1430" usepropertycurve="0"/>
				<KX displayname="Thermal Conductivity" value="0.35" usepropertycurve="0"/>
				<C displayname="Specific Heat" value="1130" usepropertycurve="0"/>
				<SIGXT displayname="Tensile Strength" value="86200000" usepropertycurve="0"/>
				<SIGXC displayname="Compressive Strength" value="133100000" usepropertycurve="0"/>
				<SIGYLD displayname="Yield Strength" value="51000000" usepropertycurve="0"/>
			</physicalproperties>
			<sustainability linkId="" dbName=""/>
		</material>
		<material name="Vespel SP-3" description="MoSâ‚‚ filled polyimide, for friction/wear applications in vacuum or inert gases" propertysource="Dupont Vespel S Line Design Guide, H-53668-2 (09/22)" appdata="Assumptions:&#xA;1. Using DuPont's properties for parts machined out of isostatic material (not direct formed)&#xA;2. elastic modulus ~ flexural modulus&#xA;3. tensile strength ~ D1708 ultimate tensile (not E8)&#xA;4. compressive strength ~ compressive stress @ 10% strain&#xA;5. yield strength ~ compressive stress @ 1% strain&#xA;6. properties are generally at 23C (note DuPont also provides some props at 260C)&#xA;7. poisson ratio assumed to be like SP-1&#xA;&#xA;Other properties:&#xA;1. Dynamic friction coefficient in air = 0.25 @ 0.875 MPa*m/s&#xA;2. Dynamic friction coefficient in air = 0.17 @ 3.5 MPa*m/s&#xA;2. Static friction coefficient in vacuum = 0.30&#xA;&#xA;Equivalents:&#xA;Meldin 7003 is a MoSâ‚‚ filled polyimide which is closely equivalent to Vespel SP-3.">
			<xhatch name="ANSI34 (Plastic Rubber)" angle="0" scale="1"/>
			<sheetmetalOption selectionTypeIndex="0" selectionType="Gauge Table" gaugeTablePath="C:\Program Files\SOLIDWORKS Corp\SOLIDWORKS\lang\english\sheet metal gauge tables" gaugeTableName="C:\PROGRAM FILES\SOLIDWORKS CORP\SOLIDWORKS\LANG\ENGLISH\SHEET METAL GAUGE TABLES\BEND ALLOWANCE INCHES SAMPLE.XLSX" bendTablePath="C:\Program Files\SOLIDWORKS Corp\SOLIDWORKS\lang\english\Sheetmetal Bend Tables" bendTableName="" bendCalculationTablePath="C:\Program Files\SOLIDWORKS Corp\SOLIDWORKS\lang\english\Sheetmetal Bend Tables" bendCalculationTableName=""/>
			<shaders>
				<pwshader2 name="color" path="\color.p2m" isNewShader="1"/>
			</shaders>
			<swatchcolor RGB="C0C000">
				<sldcolorswatch:Optical Ambient="1.000000" Transparency="0.000000" Diffuse="1.000000" Specularity="1.000000" Shininess="0.310000" Emission="0.000000"/>
			</swatchcolor>
			<physicalproperties>
				<EX displayname="Elastic Modulus" value="3275000000" usepropertycurve="0"/>
				<NUXY displayname="Poisson's Ratio" value="0.41" usepropertycurve="0"/>
				<ALPX displayname="Thermal Expansion Coefficient" value="5.2e-05" usepropertycurve="0"/>
				<DENS displayname="Mass Density" value="1600" usepropertycurve="0"/>
				<KX displayname="Thermal Conductivity" value="0.47" usepropertycurve="0"/>
				<SIGXT displayname="Tensile Strength" value="58500000" usepropertycurve="0"/>
				<SIGXC displayname="Compressive Strength" value="127600000" usepropertycurve="0"/>
				<SIGYLD displayname="Yield Strength" value="34500000" usepropertycurve="0"/>
			</physicalproperties>
			<sustainability linkId="" dbName=""/>
			<custom/>
		</material>
	</classification>
</mstns:materials>
